Repository: markolivaic/anneal

# anneal

Edit a real crystal structure and watch a machine-learned potential relax it, one step at a time.
anneal runs **CHGNet**, a pretrained universal interatomic potential, on crystal
structures from the **Crystallography Open Database**. Load a structure,
substitute an atom, pull out a vacancy or strain the cell, and press relax. Every
optimizer step streams to the browser as it is computed: the force trace
descends, the energy moves, the atoms shift. The relaxation is the animation, not
a wait before one. It is real, it uses 412,525 pretrained parameters, and it runs
on your CPU with no GPU.

## What this is NOT

CHGNet is an **approximation to DFT. It is not DFT.** The energies here are for
comparing structures of one composition: a strained cell against the deposited
one, or the start of a relaxation against its end. They are **not
publication-grade**, not benchmark labels, and not interchangeable with DFT
numbers. Nothing here was trained: the weights are the published ones, used as
published.

anneal does not offer all of COD. In a uniform random sample of 4,000 entries,
**27.8%** passed the filter (95% CI 26.5-29.2), which projects to roughly 147,000
of the **528,181** entries COD's default search returns. Two things do nearly all
of the cutting, and only one of them is about the model:

- **Cell size.** 62.6% of parsed entries hold more than 150 atoms. That is this
  project's CPU budget, not a limit of CHGNet.
- **Disorder.** 30.9% carry partial or mixed site occupancy. CHGNet needs one
  element on each site and raises an error on a mixed one, so anneal refuses
  them before they reach it. That one is the model.

Hydrogen that the diffraction never located removes 1.8% more. CHGNet would
take those without complaint: a structure missing its hydrogen is still a valid
input, and the number that comes back describes a different compound. Nothing
in this sample was rejected for element coverage, though the catalogue build
rejected 6 of 12,000 on CHGNet's Z ≤ 94 bound. The limit is real, it is just rare.

## Walkthrough
[Full-resolution H.264 recording](docs/walkthrough/app-walkthrough.mp4), and the
[poster frame](docs/walkthrough/app-walkthrough-poster.jpg).

One uninterrupted recording of the running application. It loads diopside from
the catalogue, removes one calcium site, and relaxes the result. The vermilion
arrows are the forces CHGNet is predicting, and they shrink as the trace at the
bottom descends. That run converged in 30 steps at a maximum force of
0.071 eV/A. Every state transition is rendered by the running application. No
screen is mocked.

## Why this exists

A universal interatomic potential is 412,525 parameters and runs a relaxation on a
laptop CPU. I wanted to see whether that is enough to make crystal structures
something you poke at rather than read about.

Getting the model running took an afternoon. Then I pointed it at real COD
entries and most of them were not structures a potential can read: partial
occupancies, disordered sites, hydrogen the X-rays never located. CHGNet raises an
error on the first two. On missing hydrogen it takes the input and returns a
confident number that means nothing, which is worse than failing. So the first thing built here was not
the viewer, it was `scripts/survey_cod.py`, which measures how much of COD
survives a filter. The answer decides what the project may honestly claim, and it is above,
not buried at the bottom.

Two findings changed the design, and both are in the tests so they cannot quietly
stop being true:

**A vacancy in a small cell is not an isolated vacancy.** Remove a sodium from
the 8-atom rocksalt NaCl cell and the maximum force is below 10⁻⁵ eV/Å. I spent an
hour treating that as a bug, because taking an atom out of a lattice obviously
has to pull on its neighbours. In a periodic cell the vacancy repeats in every
image of the cell, here 5.62 Å apart, so the edit describes an ordered Na₃Cl₄
compound in which every remaining site still sits at an inversion centre, where
forces vanish. In a 64-site supercell the images are 11.24 Å apart, and each of
the six neighbours of the vacancy is pushed with 0.28 to 0.31 eV/Å. So a
substitution or a vacancy is made in the smallest supercell whose periodic
images are at least 10 Å apart, within the 150-atom budget, and refused when
none fits. Relaxations in the interface move the atoms inside a fixed cell.

**Cost is governed by graph edges, not atom count.** A 66-atom molecular crystal
and an 88-atom oxide have 5,418 and 5,424 edges and cost 551 and 452 ms per step:
the cell with a third more atoms is not the slower one. CHGNet's message passing
runs per edge. Over the 7 structures in `data/benchmark.json`, a straight line in
edges gives R² 0.958 for the cost per step and a line in atoms
gives R² 0.845. The edge fit is what the interface uses to
tell you how long a relaxation will take before you start it.

File: data/catalog.csv (part 1 of 18)
cod_id,formula_reduced,formula_full,n_sites,n_sites_primitive,volume_a3,spacegroup_symbol,spacegroup_number,crystal_system,n_elements,elements,contains_carbon
1000008,CaMg(SiO3)2,Ca4 Mg4 Si8 O24,40,20,438.3855,C2/c,15,monoclinic,4,Ca Mg O Si,False
1000067,LiSbWO6,Li4 Sb4 W4 O24,36,36,406.5115,Pbcn,60,orthorhombic,4,Li+ O2- Sb5+ W6+,False
1000105,MnFe2Pb8F24,Mn2 Fe4 Pb16 F48,70,70,1034.8775,P2_1/c,14,monoclinic,4,F- Fe3+ Mn2+ Pb2+,False
1000146,Rb2NaAl3F12,Rb4 Na2 Al6 F24,36,36,488.5726,P2_1/m,11,monoclinic,4,Al3+ F- Na+ Rb+,False
1000152,Ba2ZrF8,Ba8 Zr4 F32,44,44,650.1351,Pnma,62,orthorhombic,3,Ba2+ F- Zr4+,False
1000228,FeF3,Fe16 F48,64,16,1100.7031,Fd-3m,227,cubic,2,F- Fe3+,False
1000296,Na2MnGaF7,Na12 Mn6 Ga6 F42,66,66,858.1714,P3_121,152,trigonal,4,F- Ga3+ Mn2+ Na+,False
1000303,NdNiO3,Nd4 Ni4 O12,20,20,220.8901,Pnma,62,orthorhombic,3,Nd3+ Ni3+ O2-,False
1000320,Ba2CeC3O9F,Ba4 Ce2 C6 O18 F2,32,32,433.6805,P2_1/m,11,monoclinic,5,Ba2+ C4+ Ce3+ F- O2-,False
1000331,Ba2GdC2(O2F)3,Ba8 Gd4 C8 O24 F12,56,56,787.5527,Pbcn,60,orthorhombic,5,Ba2+ C4+ F- Gd3+ O2-,False
1000339,KNbSi2O7,K4 Nb4 Si8 O28,44,44,621.5464,P4bm,100,tetragonal,4,K+ Nb5+ O2- Si4+,False
1000361,Ba3ScCO3F7,Ba12 Sc4 C4 O12 F28,60,30,925.968,Cmcm,63,orthorhombic,5,Ba2+ C4+ F- O2- Sc3+,False
1000376,Fe3Pb8F24,Fe6 Pb16 F48,70,35,1022.749,P-1,2,triclinic,4,F- Fe2+ Fe3+ Pb2+,False
1000439,RbFeF4,Rb4 Fe4 F16,24,24,367.2967,Pbcm,57,orthorhombic,3,F- Fe3+ Rb+,False
1000455,RbAlF4,Rb2 Al2 F8,12,12,164.8395,P4/mbm,127,tetragonal,3,Al3+ F- Rb+,False
1001074,KTa(GeO3)3,K2 Ta2 Ge6 O18,28,28,427.0263,P-6c2,188,hexagonal,4,Ge4+ K+ O2- Ta5+,False
1001103,Sr3Ta6(Si2O13)2,Sr3 Ta6 Si4 O26,39,39,525.1383,P-62m,189,hexagonal,4,O2- Si4+ Sr2+ Ta5+,False
1001240,Si3N4,Si12 N16,28,28,294.4253,P31c,159,trigonal,2,N3- Si4+,False
1001294,Cd2As3Br,Cd8 As12 Br4,24,12,610.5543,Cc,9,monoclinic,3,As- Br- Cd2+,False
1001342,TlMo2(PO4)3,Tl4 Mo8 P12 O48,72,72,1004.878,Pbcm,57,orthorhombic,4,Mo4+ O2- P5+ Tl+,False
1001371,K2V3P4O17,K8 V12 P16 O68,104,104,1440.7583,Pna2_1,33,orthorhombic,4,K+ O2- P5+ V4+,False
1001517,KMo(PO4)2,K4 Mo4 P8 O32,48,48,684.5971,P2_1/c,14,monoclinic,4,K+ Mo5+ O2- P5+,False
1001611,BaMo4(PO8)2,Ba2 Mo8 P4 O32,46,23,623.3485,I-42m,121,tetragonal,4,Ba2+ Mo5+ O2- P5+,False
1001620,KMo3(PO7)2,K2 Mo6 P4 O28,40,40,541.6277,P2_1/m,11,monoclinic,4,K+ Mo5.67+ O2- P5+,False
1001646,V4Zn3(PO4)6,V4 Zn3 P6 O24,37,37,405.291,P-1,2,triclinic,4,O2- P5+ V3+ Zn2+,False
1004036,LiAlCl4,Li4 Al4 Cl16,24,24,591.234,P2_1/c,14,monoclinic,3,Al3+ Cl- Li+,False
1004108,NiBiPO5,Ni4 Bi4 P4 O20,32,32,396.6913,P2_1/c,14,monoclinic,4,Bi3+ Ni2+ O2- P5+,False
1004143,BiP(PbO2)4,Bi2 P2 Pb8 O16,28,28,463.6477,P-1,2,triclinic,4,Bi3+ O2- P5+ Pb2+,False
1005006,Ta3N5,Ta12 N20,32,16,407.2643,Cmcm,63,orthorhombic,2,N3- Ta5+,False
1005010,Nb3SiTe6,Nb12 Si4 Te24,40,40,1018.9231,Pnma,62,orthorhombic,3,Nb0+ Si0+ Te0+,False
1005016,BaCoS2,Ba4 Co4 S8,16,8,373.9029,P4/nmm,129,tetragonal,3,Ba2+ Co2+ S2-,False
1005017,Ce3Sb5Pd6,Ce6 Sb10 Pd12,28,28,604.1234,Pmmn,59,orthorhombic,3,Ce0+ Pd0+ Sb0+,False
1005020,Ba2ZnN2,Ba4 Zn2 N4,10,5,225.0565,I4/mmm,139,tetragonal,3,Ba2+ N3- Zn2+,False
1006010,Pr2NiO4,Pr8 Ni4 O16,28,14,368.3673,Cmce,64,orthorhombic,3,Ni2+ O2- Pr3+,False
1006026,Nd2NiO4,Nd8 Ni4 O16,28,14,363.4537,Cmce,64,orthorhombic,3,Nd3+ Ni2+ O2-,False
1006034,BaEr2NiO5,Ba2 Er4 Ni2 O10,18,9,242.0718,Immm,71,orthorhombic,4,Ba2+ Er3+ Ni2+ O2-,False
1006036,BaTm2NiO5,Ba4 Tm8 Ni4 O20,36,36,481.4831,Pnma,62,orthorhombic,4,Ba2+ Ni2+ O2- Tm3+,False
1006083,Ho2Cu2O5,Ho8 Cu8 O20,36,36,471.405,Pna2_1,33,orthorhombic,3,Cu2+ Ho3+ O2-,False
1007030,Cr2Ag2O7,Cr4 Ag4 O14,22,22,302.3714,P-1,2,triclinic,3,Ag+ Cr6+ O2-,False
1007074,V2Co3O8,V8 Co12 O32,52,26,575.5635,Cmce,64,orthorhombic,3,Co2+ O2- V5+,False
1007149,BiPO4,Bi2 P2 O8,12,12,161.276,P2_1/m,11,monoclinic,3,Bi3+ O2- P5+,False
1007171,BaMo2(PO6)2,Ba2 Mo4 P4 O24,34,34,451.6726,P2_1/c,14,monoclinic,4,Ba2+ Mo6+ O2- P5+,False
1007237,CsZnPO4,Cs4 Zn4 P4 O16,28,28,471.2762,Pna2_1,33,orthorhombic,4,Cs+ O2- P5+ Zn2+,False
1007263,KBe(PO3)3,K4 Be4 P12 O36,56,56,770.932,P2_12_12_1,19,orthorhombic,4,Be2+ K+ O2- P5+,False
1008046,Co3(PO4)2,Co6 P4 O16,26,26,290.5414,P2_1/c,14,monoclinic,3,Co2+ O2- P5+,False
1008048,Ti4O7,Ti16 O28,44,22,464.479,P-1,2,triclinic,2,O2- Ti3.50+,False
1008057,BaCa(FeO2)4,Ba1 Ca1 Fe4 O8,14,14,195.0308,P-31m,162,trigonal,4,Ba2+ Ca2+ Fe3+ O2-,False
1008063,TiTe2,Ti1 Te2,3,3,80.2794,P-3m1,164,trigonal,2,Te2- Ti4+,False
1008087,XeF3,Xe4 F12,16,16,311.1575,P2_1/c,14,monoclinic,3,F- Xe2+ Xe4+,False
1008092,TbCrO4,Tb4 Cr4 O16,24,12,322.5391,I4_1/amd,141,tetragonal,3,Cr5+ O2- Tb3+,False
1008103,LiY(MoO4)2,Li2 Y2 Mo4 O16,24,24,311.9795,P-1,2,triclinic,4,Li+ Mo6+ O2- Y3+,False
1008153,CaTi2O4,Ca4 Ti8 O16,28,14,304.3066,Cmcm,63,orthorhombic,3,Ca2+ O2- Ti3+,False
1008163,V2Pb3O8,V4 Pb6 O16,26,13,385.9374,C2,5,monoclinic,3,O2- Pb2+ V5+,False
1008317,SmSI,Sm6 S6 I6,18,6,584.2485,R-3m,166,trigonal,3,I- S2- Sm3+,False
1008440,PrFeSi2,Pr4 Fe4 Si8,16,8,280.7791,Cmcm,63,orthorhombic,3,Fe0+ Pr0+ Si0+,False
1008444,NdFeSi2,Nd4 Fe4 Si8,16,8,274.9268,Cmcm,63,orthorhombic,3,Fe0+ Nd0+ Si0+,False
1008541,La2CuO4,La8 Cu4 O16,28,14,380.2478,Cmce,64,orthorhombic,3,Cu2+ La3+ O2-,False
1008544,Pr(MnSi)2,Pr2 Mn4 Si4,10,5,170.4599,I4/mmm,139,tetragonal,3,Mn0+ Pr0+ Si0+,False
1008743,Ca5Ge3O11,Ca20 Ge12 O44,76,38,1033.6922,P-1,2,triclinic,3,Ca2+ Ge4+ O2-,False
1008751,LaF3,La6 F18,24,24,326.7642,P6_3cm,185,hexagonal,2,F- La3+,False
1008753,KNa3Al4(SiO4)4,K2 Na6 Al8 Si8 O32,56,56,729.3509,P6_3,173,hexagonal,5,Al3+ K+ Na+ O2- Si4+,False
1008862,MnCoP,Mn4 Co4 P4,12,12,139.7163,Pnma,62,orthorhombic,3,Co0+ Mn0+ P0+,False
1008903,U2Co3O8,U4 Co6 O16,26,26,323.693,Pnnm,58,orthorhombic,3,Co2+ O2- U5+,False
1008915,LuMnO3,Lu6 Mn6 O18,30,30,359.4616,P6_3cm,185,hexagonal,3,Lu3+ Mn3+ O2-,False
1008934,NaErS2,Na3 Er3 S6,12,4,268.4714,R-3m,166,trigonal,3,Er3+ Na+ S2-,False
1008936,Mn7C3,Mn28 C12,40,40,378.8681,Pnma,62,orthorhombic,2,C0+ Mn0+,False
1008937,Fe7C3,Fe28 C12,40,40,372.5076,Pnma,62,orthorhombic,2,C0+ Fe0+,False
1008989,NiAsRh,Ni2 As2 Rh2,6,6,78.3015,P4/nmm,129,tetragonal,3,As0+ Ni0+ Rh0+,False
1009001,GaAsO4,Ga3 As3 O12,18,18,245.8475,P3_121,152,trigonal,3,As5+ Ga3+ O2-,False
1009034,NaFeO2,Na4 Fe4 O8,16,16,217.6362,Pna2_1,33,orthorhombic,3,Fe3+ Na+ O2-,False
1010038,Cu2Sb,Cu4 Sb2,6,6,97.0666,P4/nmm,129,tetragonal,2,Cu0+ Sb0+,False
1010083,K2PtCl4,K2 Pt1 Cl4,7,7,201.7922,P4/mmm,123,tetragonal,3,Cl- K+ Pt2+,False
1010144,CsAuCl3,Cs8 Au8 Cl24,40,10,1144.4453,Fm-3m,225,cubic,4,Au+ Au3+ Cl- Cs+,False
1010309,FeClO,Fe2 Cl2 O2,6,6,98.3812,Pmmn,59,orthorhombic,3,Cl- Fe3+ O2-,False
1010341,In2O3,In32 O48,80,40,1036.4337,I2_13,199,cubic,2,In3+ O2-,False
1010353,RbCd(NO2)3,Rb1 Cd1 N3 O6,11,11,155.2871,Pm-3,200,cubic,4,Cd2+ N3+ O2- Rb+,False
1010391,KN3,K4 N12,16,8,262.0375,I4/mcm,140,tetragonal,2,K+ N0.33-,False
1010395,EuF2,Eu4 F8,12,3,194.7086,Fm-3m,225,cubic,2,Eu2+ F-,False
1010436,MnO,Mn4 O4,8,2,87.2035,Fm-3m,225,cubic,2,Mn2+ O2-,False
1010450,CaAl2,Ca8 Al16,24,6,515.8496,Fd-3m,227,cubic,2,Al0+ Ca0+,False
1010451,ScF3,Sc1 F3,4,4,65.0565,R32,155,trigonal,2,F- Sc3+,False
1010537,HgTe,Hg4 Te4,8,2,257.2595,Fm-3m,225,cubic,2,Hg2+ Te2-,False
1010539,CdTe,Cd4 Te4,8,2,263.3747,F-43m,216,cubic,2,Cd2+ Te2-,False
1010563,AlCl3,Al1 Cl3,4,4,88.9959,P-3m1,164,trigonal,2,Al Cl,False
1010573,NaClO4,Na4 Cl4 O16,24,6,381.0781,F-43m,216,cubic,3,Cl7+ Na+ O2-,False
1010590,Dy2O3,Dy32 O48,80,40,1201.157,I2_13,199,cubic,2,Dy3+ O2-,False
1010913,FeAsS,Fe8 As8 S8,24,12,344.9562,P2_1/c,14,monoclinic,3,As0+ Fe0+ S0+,False
1010997,As3Pb5ClO12,As6 Pb10 Cl2 O24,42,42,674.7134,P6_3/m,176,hexagonal,4,As5+ Cl- O2- Pb2+,False
1011056,Co3S4,Co24 S32,56,14,834.8325,Fd-3m,227,cubic,3,Co2+ Co3+ S2-,False
1011149,BaCO3,Ba4 C4 O12,20,20,297.9171,Pnma,62,orthorhombic,3,Ba2+ C4+ O2-,False
1011194,CuO,Cu4 O4,8,4,80.8808,C2/c,15,monoclinic,2,Cu2+ O2-,False
1011210,CaTiO3,Ca2 Ti2 O6,10,5,107.4577,Pm-3m,221,cubic,3,Ca2+ O2- Ti4+,False
1011216,Fe2N,Fe6 N3,9,9,87.8765,P-31m,162,trigonal,2,Fe1.50+ N3-,False
1011252,Ca2ZnSi2O7,Ca4 Zn2 Si4 O14,24,24,307.7986,P-42_1m,113,tetragonal,4,Ca2+ O2- Si4+ Zn2+,False
1011288,Gd2O3,Gd32 O48,80,40,1263.2144,I2_13,199,cubic,2,Gd3+ O2-,False
1011319,NbN,Nb4 N4,8,2,85.7661,Fm-3m,225,cubic,2,N3- Nb3+,False
1011324,TaC,Ta4 C4,8,2,90.5188,Fm-3m,225,cubic,2,C4- Ta4+,False
1011341,CdCO3,Cd2 C2 O6,10,5,113.1878,R-3m,166,trigonal,3,C4+ Cd2+ O2-,False
1011354,InSb,In4 Sb4,8,2,269.7114,F-43m,216,cubic,2,In3+ Sb3-,False
1011369,HgS,Hg3 S3,6,6,142.9768,P3_121,152,trigonal,2,Hg2+ S2-,False
1100044,ZnS,Zn2 S2,4,4,79.2308,P6_3mc,186,hexagonal,2,S2- Zn2+,False
1100067,Sr3(BO3)2,Sr18 B12 O36,66,22,889.9323,R-3c,167,trigonal,3,B3+ O2- Sr2+,False
1100106,KMgAl2(SiO3)2,K1 Mg1 Al2 Si2 O6,12,12,491.1207,P1,1,triclinic,5,Al K Mg O Si,False
1100108,Fe,Fe2,2,1,23.591,Im-3m,229,cubic,1,Fe,False
1100168,H12PdC14Br2(N2O)4,H12 Pd1 C14 Br2 N8 O4,41,41,470.2091,P-1,2,triclinic,6,Br C H N O Pd,True
1100280,H9C13NO5,H18 C26 N2 O10,56,56,583.6021,P-1,2,triclinic,4,C H N O,True
1100651,H6C9(NF2)2,H24 C36 N8 F16,84,84,932.9155,P2_1/c,14,monoclinic,4,C F H N,True
1100972,SnH16Se3N7,Sn2 H32 Se6 N14,54,54,595.9091,P-1,2,triclinic,4,H N Se Sn,False
1101127,HgH12C10N4(ClO)2,Hg2 H24 C20 N8 Cl4 O4,62,62,713.5901,P-1,2,triclinic,6,C Cl H Hg N O,True
1500026,CdH20C10(NO)10,Cd1 H20 C10 N10 O10,51,51,490.2717,P-1,2,triclinic,5,C Cd H N O,True
1500030,CuH27C18N7O9,Cu2 H54 C36 N14 O18,124,124,1148.5621,P-1,2,triclinic,5,C Cu H N O,True
1500032,CoH30C22(N3O2)4,Co1 H30 C22 N12 O8,73,73,703.3186,P-1,2,triclinic,5,C Co H N O,True
1500034,CuH30C22(N3O2)4,Cu2 H60 C44 N24 O16,146,146,1350.2198,P-1,2,triclinic,5,C Cu H N O,True
1501466,ZrTc2,Zr4 Tc8,12,12,204.0674,P6_3/mmc,194,hexagonal,2,Tc Zr,False
1501516,WC,W1 C1,2,2,20.7517,P-6m2,187,hexagonal,2,C W,True
1501577,WC,W1 C1,2,2,19.9202,P-6m2,187,hexagonal,2,C W,True
1501583,WC,W1 C1,2,2,20.2858,P-6m2,187,hexagonal,2,C W,True
1501592,WC,W1 C1,2,2,19.8726,P-6m2,187,hexagonal,2,C W,True
1501769,H19(C6N)3,H38 C36 N6,80,80,788.6748,P-1,2,triclinic,3,C H N,True
1501831,H46(C10O)3,H46 C30 O3,79,79,618.8602,P1,1,triclinic,3,C H O,True
1501961,H19C20N,H38 C40 N2,80,80,753.2555,P-1,2,triclinic,3,C H N,True
1502026,H20C28S(NO4)2,H40 C56 S2 N4 O16,118,118,1219.6424,P-1,2,triclinic,5,C H N O S,True
1502049,H10C8N2O3,H40 C32 N8 O12,92,92,852.6435,P2_12_12_1,19,orthorhombic,4,C H N O,True
1502075,H4C6SNO,H32 C48 S8 N8 O8,104,104,1239.5544,P2_1/c,14,monoclinic,5,C H N O S,True
1502179,H21C13SNO,H84 C52 S4 N4 O4,148,148,1247.1096,P2_1/c,14,monoclinic,5,C H N O S,True
1502181,H8C11O,H32 C44 O4,80,80,787.1559,Pc,7,monoclinic,3,C H O,True
1502295,H62C48N4O13,H62 C48 N4 O13,127,127,1098.9677,P1,1,triclinic,4,C H N O,True
1502320,H12C20NClO2,H24 C40 N2 Cl2 O4,72,72,772.9974,P2_1/m,11,monoclinic,5,C Cl H N O,True
1502368,H19C20IBrNO4,H38 C40 I2 Br2 N2 O8,92,92,997.7558,P-1,2,triclinic,6,Br C H I N O,True
1502394,H23C27BrN2O7,H46 C54 Br2 N4 O14,120,120,1260.1979,P2_1,4,monoclinic,5,Br C H N O,True
1502433,H13C15NOF2,H52 C60 N4 O4 F8,128,128,1224.3607,P2_1/c,14,monoclinic,5,C F H N O,True
1502464,H9C8N3O2,H36 C32 N12 O8,88,88,859.8965,P-1,2,triclinic,4,C H N O,True
1502536,H19C18S(NO)2,H38 C36 S2 N4 O4,84,84,809.0402,P-1,2,triclinic,5,C H N O S,True
1502631,H19C19NO5,H38 C38 N2 O10,88,88,848.23,P-1,2,triclinic,4,C H N O,True
1502639,H16C25(N2Cl)2,H32 C50 N8 Cl4,94,94,1067.2913,P-1,2,triclinic,4,C Cl H N,True
1502650,H13C16Cl,H26 C32 Cl2,60,60,627.8565,P-1,2,triclinic,3,C Cl H,True
1502680,H20C22NO2,H40 C44 N2 O4,90,90,887.7304,P-1,2,triclinic,4,C H N O,True
1502704,CSN3O2F3,C4 S4 N12 O8 F12,40,40,579.9934,P2_1/c,14,monoclinic,5,C F N O S,True
1502723,H10C8N2O,H40 C32 N8 O4,84,84,798.6626,P-1,2,triclinic,4,C H N O,True
1502792,H14(C3O)5,H56 C60 O20,136,136,1344.4897,P2_12_12_1,19,orthorhombic,3,C H O,True
1502889,H14C13NClO,H56 C52 N4 Cl4 O4,120,120,1149.3208,P2_1/c,14,monoclinic,5,C Cl H N O,True
1502952,H14C10Se(NO2)2,H28 C20 Se2 N4 O8,62,62,584.9651,P2_1,4,monoclinic,5,C H N O Se,True
1502962,SiH21C12SBrN,Si2 H42 C24 S2 Br2 N2,74,74,738.9111,P-1,2,triclinic,6,Br C H N S Si,True
1502964,H2C5INF,H8 C20 I4 N4 F4,40,40,592.2259,P-1,2,triclinic,5,C F H I N,True
1503028,BH19C9N2,B4 H76 C36 N8,124,124,1105.024,P2_1/c,14,monoclinic,4,B C H N,True
1503207,H10C10Br2NCl3O2,H40 C40 Br8 N4 Cl12 O8,112,112,1415.3433,P2_12_12_1,19,orthorhombic,6,Br C Cl H N O,True
1503230,H17C15NO4,H68 C60 N4 O16,148,148,1427.8935,P-1,2,triclinic,4,C H N O,True
1503258,H28C21O5,H56 C42 O10,108,108,897.3902,P-1,2,triclinic,3,C H O,True
1503352,H7C9O2,H56 C72 O16,144,144,1432.5357,P2_12_12_1,19,orthorhombic,3,C H O,True
1503371,SiH11(C4S)3,Si4 H44 C48 S12,108,108,1347.6496,P-1,2,triclinic,4,C H S Si,True
1503553,H17C11ClO2,H68 C44 Cl4 O8,124,124,1078.4029,P2_1/c,14,monoclinic,4,C Cl H O,True
1503575,CoPH18C24N6O5F6,Co2 P2 H36 C48 N12 O10 F12,122,122,1366.1813,P-1,2,triclinic,7,C Co F H N O P,True
1503628,H11C16BrO4,H44 C64 Br4 O16,128,128,1420.9443,P2_1/c,14,monoclinic,4,Br C H O,True
1503650,H32C30Br(NO)3,H64 C60 Br2 N6 O6,138,138,1388.1982,P-1,2,triclinic,5,Br C H N O,True
1503670,H12C9SN4,H24 C18 S2 N8,52,52,489.9736,P-1,2,triclinic,4,C H N S,True
1503866,H13C14ClO2,H52 C56 Cl4 O8,120,120,1307.5357,P2_1/c,14,monoclinic,4,C Cl H O,True
1503884,B6H16(CN)5,B24 H64 C20 N20,128,128,1238.8855,P2_1/c,14,monoclinic,4,B C H N,True
1503964,H21C21S,H42 C42 S2,86,86,817.7773,P-1,2,triclinic,3,C H S,True
1504044,H11C13NO5,H44 C52 N4 O20,120,120,1219.3047,P2_12_12_1,19,orthorhombic,4,C H N O,True
1504125,H7(C3O)2,H42 C36 O12,90,90,772.5152,Pc,7,monoclinic,3,C H O,True
1504172,SiH19C13N2,Si4 H76 C52 N8,140,140,1391.1995,Pna2_1,33,orthorhombic,4,C H N Si,True
1504386,H3C2N,H36 C24 N12,72,72,686.6139,P2_1/c,14,monoclinic,3,C H N,True
1504489,H4C4O,H32 C32 O8,72,72,703.0988,P-1,2,triclinic,3,C H O,True
1504506,H24C22NClO3,H48 C44 N2 Cl2 O6,102,102,1042.7638,P2_1,4,monoclinic,5,C Cl H N O,True
1504532,H41C27SNO8,H41 C27 S1 N1 O8,78,78,733.4379,P1,1,triclinic,5,C H N O S,True
1504562,H27C30NO2,H54 C60 N2 O4,120,120,1130.6571,P-1,2,triclinic,4,C H N O,True
1504576,H13C9O2,H52 C36 O8,96,96,771.4177,P-1,2,triclinic,3,C H O,True
1504589,H8C7O,H64 C56 O8,128,128,1145.0001,P2_1/c,14,monoclinic,3,C H O,True
1504610,H29C22BrN2,H58 C44 Br2 N4,108,108,1011.0537,P2_1,4,monoclinic,4,Br C H N,True
1504645,H21C17BrO3,H42 C34 Br2 O6,84,84,794.5215,P-1,2,triclinic,4,Br C H O,True
1504677,HC4F,H10 C40 F10,60,60,761.9468,P-1,2,triclinic,3,C F H,True
1504715,H15C11N2,H60 C44 N8,112,112,1087.3044,P2_1/c,14,monoclinic,3,C H N,True
1504777,H4C12S5O2,H8 C24 S10 O4,46,46,602.8129,P-1,2,triclinic,4,C H O S,True
1504815,H11C13SIN2O3,H44 C52 S4 I4 N8 O12,124,124,1380.7245,P-1,2,triclinic,6,C H I N O S,True
1504820,H18C22O,H36 C44 O2,82,82,781.6728,P-1,2,triclinic,3,C H O,True
1504847,H13C14BrO4,H52 C56 Br4 O16,128,128,1412.6191,P2_12_12_1,19,orthorhombic,4,Br C H O,True
1504907,H20C23N3(ClO)3,H40 C46 N6 Cl6 O6,104,104,1123.139,P-1,2,triclinic,5,C Cl H N O,True
1504977,H15C15ClO4,H60 C60 Cl4 O16,140,140,1423.5714,P2_12_12_1,19,orthorhombic,4,C Cl H O,True
1505058,CuH12C16XeNO4,Cu2 H24 C32 Xe2 N2 O8,70,70,888.665,P-1,2,triclinic,6,C Cu H N O Xe,True
1505085,H12C14O,H48 C56 O4,108,108,1045.5923,P2_1,4,monoclinic,3,C H O,True
1505186,H18C14N4O9,H36 C28 N8 O18,90,90,814.7165,P-1,2,triclinic,4,C H N O,True
1505196,H9C12N2O,H18 C24 N4 O2,48,48,476.5419,P-1,2,triclinic,4,C H N O,True
1505207,H6C6N3O4,H24 C24 N12 O16,76,76,749.5183,P2_1/c,14,monoclinic,4,C H N O,True
1505278,H15C10NO4,H30 C20 N2 O8,60,60,512.1844,P2_1,4,monoclinic,4,C H N O,True
1505280,H17C18SNO3,H34 C36 S2 N2 O6,80,80,812.6094,P2_1,4,monoclinic,5,C H N O S,True
1505305,H12C9O4,H48 C36 O16,100,100,880.6385,P2_12_12_1,19,orthorhombic,3,C H O,True
1505396,H20C19SO3,H40 C38 S2 O6,86,86,853.668,P2_1,4,monoclinic,4,C H O S,True
1505437,H17C9NO3,H68 C36 N4 O12,120,120,932.7577,P2_1/c,14,monoclinic,4,C H N O,True
1505499,H5C9S,H20 C36 S4,60,60,636.5999,P2_1/c,14,monoclinic,3,C H S,True
1505593,H15C11SNO2,H60 C44 S4 N4 O8,120,120,1129.5042,P2_1/c,14,monoclinic,5,C H N O S,True
1505649,H12C10SNO,H48 C40 S4 N4 O4,100,100,1003.0685,P2_12_12_1,19,orthorhombic,5,C H N O S,True
1505851,H8C7O2,H64 C56 O16,136,136,1277.7515,P2_1/c,14,monoclinic,3,C H O,True
1505853,Si2H42C27N2O,Si4 H84 C54 N4 O2,148,148,1467.0595,P-1,2,triclinic,5,C H N O Si,True
1505972,SiH29C18NO,Si2 H58 C36 N2 O2,100,100,905.4968,P-1,2,triclinic,5,C H N O Si,True
1505974,H14C12INO,H56 C48 I4 N4 O4,116,116,1248.0906,P2_12_12_1,19,orthorhombic,5,C H I N O,True
1506010,H31C17S2N5O4,H62 C34 S4 N10 O8,118,118,1107.3296,P-1,2,triclinic,5,C H N O S,True
1506020,H20C28O3,H40 C56 O6,102,102,988.3292,P-1,2,triclinic,3,C H O,True
1506087,FeH20C16BrNO3,Fe2 H40 C32 Br2 N2 O6,84,84,894.1098,P-1,2,triclinic,6,Br C Fe H N O,True
1506093,H10C16N3ClO2,H40 C64 N12 Cl4 O8,128,128,1394.6359,P2_1/c,14,monoclinic,5,C Cl H N O,True
1506107,H24C19(NO)2,H48 C38 N4 O4,94,94,887.0051,P1,1,triclinic,4,C H N O,True
1506203,H14C13BrNO,H56 C52 Br4 N4 O4,120,120,1271.7784,P2_12_12_1,19,orthorhombic,5,Br C H N O,True
1506239,H13C14BrO4,H26 C28 Br2 O8,64,64,675.694,P-1,2,triclinic,4,Br C H O,True
1506272,PH37(C10O)3,P2 H74 C60 O6,142,142,1299.2561,P-1,2,triclinic,4,C H O P,True
1506287,H9C6SN3O,H36 C24 S4 N12 O4,80,80,801.1615,P2_1/c,14,monoclinic,5,C H N O S,True
1506358,H24PtC20N2Cl2O9,H48 Pt2 C40 N4 Cl4 O18,116,116,1201.3543,P-1,2,triclinic,6,C Cl H N O Pt,True
1506360,H19C24N,H38 C48 N2,88,88,859.8619,P-1,2,triclinic,3,C H N,True
1506397,H10C12N3ClO4,H40 C48 N12 Cl4 O16,120,120,1311.7143,P2_1/c,14,monoclinic,5,C Cl H N O,True
1506468,H15C17NO4,H30 C34 N2 O8,74,74,715.1663,P-1,2,triclinic,4,C H N O,True
1506482,H21C20SNO5,H42 C40 S2 N2 O10,96,96,997.0878,P-1,2,triclinic,5,C H N O S,True
1506642,H3C6N3O,H18 C36 N18 O6,78,78,917.6825,P-1,2,triclinic,4,C H N O,True
1506678,H17C10NO4,H68 C40 N4 O16,128,128,1170.6755,P2_1/c,14,monoclinic,4,C H N O,True
1506800,H16C13SN2O,H64 C52 S4 N8 O4,132,132,1243.8124,P2_1/c,14,monoclinic,5,C H N O S,True
1506854,H12C11N,H48 C44 N4,96,96,867.1602,P2_1/c,14,monoclinic,3,C H N,True
1506888,H17(C5N)3,H68 C60 N12,140,140,1311.5665,P2_1/c,14,monoclinic,3,C H N,True
1507068,H28(C6O)5,H56 C60 O10,126,126,1219.6567,P-1,2,triclinic,3,C H O,True
1507189,H25C31SNO2,H50 C62 S2 N2 O4,120,120,1241.1739,P-1,2,triclinic,5,C H N O S,True
1507264,H16C18SO4,H32 C36 S2 O8,78,78,743.7552,P2_1,4,monoclinic,4,C H O S,True
1507362,H19C14S(NO2)3,H38 C28 S2 N6 O12,86,86,837.4709,P-1,2,triclinic,5,C H N O S,True
1507503,H13C15NO2,H52 C60 N4 O8,124,124,1208.4823,P2_1/c,14,monoclinic,4,C H N O,True
1507510,H12C12BrClO3,H24 C24 Br2 Cl2 O6,58,58,646.7605,P2_1,4,monoclinic,5,Br C Cl H O,True
1507575,H16C13O,H64 C52 O4,120,120,1075.971,P2_12_12_1,19,orthorhombic,3,C H O,True
1507642,H23C24SBrN2O5,H46 C48 S2 Br2 N4 O10,112,112,1155.4552,P2_1,4,monoclinic,6,Br C H N O S,True
1507643,H15C12N4ClO7,H30 C24 N8 Cl2 O14,78,78,757.1287,P-1,2,triclinic,5,C Cl H N O,True
1507775,MoP3Pb2O11,Mo4 P12 Pb8 O44,68,68,911.0208,P2_1/c,14,monoclinic,4,Mo O P Pb,False
1507853,H27C22IO4,H54 C44 I2 O8,108,108,1075.4909,P-1,2,triclinic,4,C H I O,True
1508137,H16Pb2C21N8O9,H32 Pb4 C42 N16 O18,112,112,1257.0995,P-1,2,triclinic,5,C H N O Pb,True
1508328,H27C28NO2,H54 C56 N2 O4,116,116,1101.0922,P-1,2,triclinic,4,C H N O,True
1508476,H6C9S2Br3N3(O2F3)2,H12 C18 S4 Br6 N6 O8 F12,66,66,920.2501,P-1,2,triclinic,7,Br C F H N O S,True
1508494,H13C15SN2ClO,H52 C60 S4 N8 Cl4 O4,132,132,1467.119,P2_1/c,14,monoclinic,6,C Cl H N O S,True
1508735,H14C14NO,H56 C56 N4 O4,120,120,1151.8269,P2_1/c,14,monoclinic,4,C H N O,True
1508743,H23C14NO5,H46 C28 N2 O10,86,86,734.3383,P-1,2,triclinic,4,C H N O,True
1508745,H12C13N2O3,H48 C52 N8 O12,120,120,1144.4838,P2_1/c,14,monoclinic,4,C H N O,True
1508758,H17C26SN4,H34 C52 S2 N8,96,96,977.9692,P-1,2,triclinic,4,C H N S,True
1508812,H14C13SN(OF)3,H56 C52 S4 N4 O12 F12,140,140,1402.9347,P2_1/c,14,monoclinic,6,C F H N O S,True
1508834,Si2H18C8O3,Si8 H72 C32 O12,124,124,1198.0869,P-1,2,triclinic,4,C H O Si,True
1508951,H8C11NOF2,H32 C44 N4 O4 F8,92,92,982.557,P-1,2,triclinic,5,C F H N O,True
1509142,NiH30C18(N6O)2,Ni2 H60 C36 N24 O4,126,126,1125.6891,P-1,2,triclinic,5,C H N Ni O,True
1509146,Ag,Ag4,4,1,67.4688,Fm-3m,225,cubic,1,Ag,False
1509202,NdAgAs2,Nd2 Ag2 As4,8,8,170.7015,P4/nmm,129,tetragonal,3,Ag As Nd,False
1509210,AgBF4,Ag4 B4 F16,24,24,290.1251,Pnma,62,orthorhombic,3,Ag B F,False
1509225,BaYAgSe3,Ba4 Y4 Ag4 Se12,24,12,632.5566,Cmcm,63,orthorhombic,4,Ag Ba Se Y,False
1509288,Cs5Si3AgO9,Cs10 Si6 Ag2 O18,36,36,733.0488,P2_1/m,11,monoclinic,4,Ag Cs O Si,False
1509297,DyAgGe,Dy3 Ag3 Ge3,9,9,183.4711,P-62m,189,hexagonal,3,Ag Dy Ge,False
1509349,GaAgS2,Ga4 Ag4 S8,16,8,313.6933,Cc,9,monoclinic,3,Ag Ga S,False
1509368,HoAgGe,Ho3 Ag3 Ge3,9,9,182.0531,P-62m,189,hexagonal,3,Ag Ge Ho,False
1509386,AgI,Ag4 I4,8,2,223.3171,Fm-3m,225,cubic,2,Ag I,False
1509404,InAgS2,In4 Ag4 S8,16,8,380.434,I-42d,122,tetragonal,3,Ag In S,False
1509445,Li2AgSb,Li8 Ag4 Sb4,16,4,285.2802,F-43m,216,cubic,3,Ag Li Sb,False
1509463,Mn3AgN,Mn3 Ag1 N1,5,5,64.9406,Pm-3m,221,cubic,3,Ag Mn N,False
1509471,NaAg(NO2)2,Na8 Ag8 N16 O32,64,16,921.0566,Fdd2,43,orthorhombic,4,Ag N Na O,False
1509516,AgPt3,Ag1 Pt3,4,4,59.319,Pm-3m,221,cubic,2,Ag Pt,False
1509541,TlAgSe2,Tl6 Ag6 Se12,24,24,672.2457,P-31m,162,trigonal,3,Ag Se Tl,False
1509543,YbSiAg,Yb3 Si3 Ag3,9,9,171.3697,P-62m,189,hexagonal,3,Ag Si Yb,False
1509654,TmInAg2,Tm4 In4 Ag8,16,4,323.8181,Fm-3m,225,cubic,3,Ag In Tm,False
1509766,Ag2Bi2S3Cl2,Ag8 Bi8 S12 Cl8,36,36,853.6249,P-1,2,triclinic,4,Ag Bi Cl S,False
1509774,Gd3Al7Ag2,Gd9 Al21 Ag6,36,12,708.0266,R-3m,166,trigonal,3,Ag Al Gd,False
1509781,Co3Ag2(P2O7)2,Co6 Ag4 P8 O28,46,46,528.9425,P-1,2,triclinic,4,Ag Co O P,False
1509782,Cr(AgO2)2,Cr4 Ag8 O16,28,28,391.8599,Pnma,62,orthorhombic,3,Ag Cr O,False
1509880,K2Ag4Pd3(NO2)12,K4 Ag8 Pd6 N24 O48,90,90,1276.8325,P2_1/c,14,monoclinic,5,Ag K N O Pd,False
1509914,Ba4Ag3Ge20,Ba8 Ag6 Ge40,54,54,1273.7607,Pm-3n,223,cubic,3,Ag Ba Ge,False
1509977,LiAlAg2,Li4 Al4 Ag8,16,4,251.8971,Fm-3m,225,cubic,3,Ag Al Li,False
1510005,Ag3Sn2(GeP2)3,Ag12 Sn8 Ge12 P24,56,28,1134.6265,I-43m,217,cubic,4,Ag Ge P Sn,False
1510068,Ca3AuN,Ca3 Au1 N1,5,5,112.0847,Pm-3m,221,cubic,3,Au Ca N,False
1510129,ErSnAu,Er4 Sn4 Au4,12,3,288.2808,F-43m,216,cubic,3,Au Er Sn,False
1510137,Sb4Au(Xe2F11)2,Sb8 Au2 Xe8 F44,62,62,1243.3859,P-1,2,triclinic,4,Au F Sb Xe,False
1510167,NaGeAu,Na4 Ge4 Au4,12,6,241.0405,Imm2,44,orthorhombic,3,Au Ge Na,False
1510173,YbGeAu,Yb12 Ge12 Au12,36,36,737.4553,Pnma,62,orthorhombic,3,Au Ge Yb,False
1510200,KAu(NO3)4,K2 Au2 N8 O24,36,36,515.9789,P2_1/c,14,monoclinic,4,Au K N O,False
1510222,Li2TlAu,Li8 Tl4 Au4,16,4,280.8827,F-43m,216,cubic,3,Au Li Tl,False
1510247,Na2Au,Na8 Au4,12,6,303.7757,I4/mcm,140,tetragonal,2,Au Na,False
1510255,Nb3Au,Nb6 Au2,8,8,140.4458,Pm-3n,223,cubic,2,Au Nb,False
1510268,PAuS4,P2 Au2 S8,12,12,317.9903,P-1,2,triclinic,3,Au P S,False
1510380,Ce(SiAu)2,Ce2 Si4 Au4,10,5,188.8564,I4/mmm,139,tetragonal,3,Au Ce Si,False
1510381,Ce(SiAu)2,Ce2 Si4 Au4,10,5,191.6342,I4/mmm,139,tetragonal,3,Au Ce Si,False
1510389,DyAu2,Dy2 Au4,6,3,121.2278,I4/mmm,139,tetragonal,2,Au Dy,False
1510441,La(SiAu)2,La2 Si4 Au4,10,5,191.4814,I4/mmm,139,tetragonal,3,Au La Si,False
1510468,Sr3Au2,Sr27 Au18,45,15,1466.5863,R-3,148,trigonal,2,Au Sr,False
1510482,Ca2In4Au3,Ca8 In16 Au12,36,36,825.3555,Pnma,62,orthorhombic,3,Au Ca In,False
1510576,B2Au,B2 Au1,3,3,30.0561,P6/mmm,191,hexagonal,2,Au B,False
1510590,BaBiAu,Ba2 Bi2 Au2,6,6,191.0542,P6_3/mmc,194,hexagonal,3,Au Ba Bi,False
1510601,Li2BiAu,Li8 Bi4 Au4,16,4,294.0796,F-43m,216,cubic,3,Au Bi Li,False
1510612,AuSeBr,Au8 Se8 Br8,24,24,610.543,Pnma,62,orthorhombic,3,Au Br Se,False
1510619,HoCo3B2,Ho1 Co3 B2,6,6,65.922,P6/mmm,191,hexagonal,3,B Co Ho,False
1510644,CsNb(BO3)2,Cs2 Nb2 B4 O12,20,20,291.6818,Pmn2_1,31,orthorhombic,4,B Cs Nb O,False
1510665,ErB2,Er1 B2,3,3,35.3116,P6/mmm,191,hexagonal,2,B Er,False
1510667,Ba2HoB2ClO6,Ba4 Ho2 B4 Cl2 O12,24,24,383.4728,P2_1/m,11,monoclinic,5,B Ba Cl Ho O,False
1510670,ErB2Rh3,Er2 B4 Rh6,12,6,153.4891,P6/mmm,191,hexagonal,3,B Er Rh,False
1510690,Lu(FeB)2,Lu2 Fe4 B4,10,5,113.713,I4/mmm,139,tetragonal,3,B Fe Lu,False
1510706,GdB2Rh3,Gd1 B2 Rh3,6,6,78.6756,P6/mmm,191,hexagonal,3,B Gd Rh,False
1510711,HfB2,Hf1 B2,3,3,29.7146,P6/mmm,191,hexagonal,2,B Hf,False
1510734,K2B2Se7,K8 B8 Se28,44,22,1136.3591,C2/c,15,monoclinic,3,B K Se,False
1510745,Li2B2S5,Li8 B8 S20,36,18,700.2885,Cmcm,63,orthorhombic,3,B Li S,False
1510770,Na2Y2B2O7,Na8 Y8 B8 O28,52,52,597.5933,P2_1/c,14,monoclinic,4,B Na O Y,False
1510792,Zn3(Ni10B3)2,Zn12 Ni80 B24,116,29,1175.9117,Fm-3m,225,cubic,3,B Ni Zn,False
1510876,CaB2Rh3,Ca1 B2 Rh3,6,6,77.8946,P6/mmm,191,hexagonal,3,B Ca Rh,False
1510930,Li3Pr2(BO3)3,Li12 Pr8 B12 O36,68,68,703.1936,P2_1/c,14,monoclinic,4,B Li O Pr,False
1510951,UReB3,U2 Re2 B6,10,10,114.0027,P6_3/mmc,194,hexagonal,3,B Re U,False
1510998,Nd(CoB)2,Nd2 Co4 B4,10,5,134.793,I4/mmm,139,tetragonal,3,B Co Nd,False
1511000,Nd(CoB)2,Nd2 Co4 B4,10,5,125.3405,I4/mmm,139,tetragonal,3,B Co Nd,False
1511008,Y(CoB)2,Y2 Co4 B4,10,5,118.4441,I4/mmm,139,tetragonal,3,B Co Y,False
1511031,CeBPt3,Ce1 B1 Pt3,5,5,81.3834,P4mm,99,tetragonal,3,B Ce Pt,False
1511124,KBF4,K4 B4 F16,24,24,278.6011,Pnma,62,orthorhombic,3,B F K,False
1511126,Sn2BF7,Sn8 B4 F28,40,40,672.086,Pnma,62,orthorhombic,3,B F Sn,False
1511139,Gd2Fe14B,Gd8 Fe56 B4,68,68,929.7815,P4_2/mnm,136,tetragonal,3,B Fe Gd,False
1511176,PrGeBO5,Pr9 Ge9 B9 O45,72,72,850.8569,P3_1,144,trigonal,4,B Ge O Pr,False
1511197,KNa2BO3,K2 Na4 B2 O6,14,14,188.3681,Pmmn,59,orthorhombic,4,B K Na O,False
1511301,YbBPd3,Yb1 B1 Pd3,5,5,68.3176,Pm-3m,221,cubic,3,B Pd Yb,False
1511321,Sn4BRh6,Sn8 B2 Rh12,22,22,371.4065,P6_3/mmc,194,hexagonal,3,B Rh Sn,False
1511362,Sm3Co29(Si2B5)2,Sm6 Co58 Si8 B20,92,92,991.6658,P4/nmm,129,tetragonal,4,B Co Si Sm,False
1511517,Ta3B4,Ta6 B8,14,7,144.1678,Immm,71,orthorhombic,2,B Ta,False
1511538,YbCo(BO2)5,Yb4 Co4 B20 O40,68,68,609.4964,P2_1/c,14,monoclinic,4,B Co O Yb,False
1511542,Eu2B5Os3,Eu4 B10 Os6,20,10,286.7535,C2,5,monoclinic,3,B Eu Os,False
1511591,Co23B6,Co92 B24,116,29,1145.0363,Fm-3m,225,cubic,2,B Co,False
1511595,Th(CrB3)2,Th2 Cr4 B12,18,9,174.0915,Immm,71,orthorhombic,3,B Cr Th,False
1511648,Ta5B6,Ta10 B12,22,11,233.3452,Cmmm,65,orthorhombic,2,B Ta,False
1511718,Nd(CoB)4,Nd2 Co8 B8,18,18,191.0423,P4_2/n,86,tetragonal,3,B Co Nd,False
1511729,Dy2B4O9,Dy4 B8 O18,30,30,278.0506,P-1,2,triclinic,3,B Dy O,False
1511764,H28PdC20Br2N8O13,H28 Pd1 C20 Br2 N8 O13,72,72,717.4331,P1,1,triclinic,6,Br C H N O Pd,True
1511774,MnH10C10(N4O3)2,Mn1 H10 C10 N8 O6,35,35,357.3803,P-1,2,triclinic,5,C H Mn N O,True
1511808,H5C2,H20 C8,28,28,186.8989,P2_1/c,14,monoclinic,2,C H,True
1511857,H9C10NO3,H36 C40 N4 O12,92,92,870.3372,P-1,2,triclinic,4,C H N O,True
1511900,PH25(C7O)4,P2 H50 C56 O8,116,116,1169.6956,P-1,2,triclinic,4,C H O P,True
1511901,H31C30SNO4,H62 C60 S2 N2 O8,134,134,1349.7326,P2_1,4,monoclinic,5,C H N O S,True
1511984,H4C3N2,H32 C24 N16,72,72,734.8926,Pna2_1,33,orthorhombic,3,C H N,True
1512127,FePH29PdC29N2Cl2O,Fe2 P2 H58 Pd2 C58 N4 Cl4 O2,132,132,1397.4466,P-1,2,triclinic,8,C Cl Fe H N O P Pd,True
1512156,H16(C3O)5,H32 C30 O10,72,72,666.5419,P-1,2,triclinic,3,C H O,True
1512286,H5C4O3,H40 C32 O24,96,96,862.2404,P2_1/c,14,monoclinic,3,C H O,True
1512296,H3C10N3O3F4,H6 C20 N6 O6 F8,46,46,516.4069,P-1,2,triclinic,5,C F H N O,True
1512390,H28C33NClO3,H56 C66 N2 Cl2 O6,132,132,1345.0391,P-1,2,triclinic,5,C Cl H N O,True
1512435,MnH8C10N3ClO2,Mn2 H16 C20 N6 Cl2 O4,50,50,557.1419,P-1,2,triclinic,6,C Cl H Mn N O,True
1512438,AgH12C12N2ClO6,Ag4 H48 C48 N8 Cl4 O24,136,136,1397.9349,P2_1/c,14,monoclinic,6,Ag C Cl H N O,True
1512481,VH36C21S(NO4)2,V2 H72 C42 S2 N4 O16,138,138,1261.2631,P-1,2,triclinic,6,C H N O S V,True
1512568,H20C23N2ClO4F3,H40 C46 N4 Cl2 O8 F6,106,106,1105.799,P-1,2,triclinic,6,C Cl F H N O,True
1512611,H29C16N5,H58 C32 N10,100,100,828.883,P-1,2,triclinic,3,C H N,True
1512627,H29RuC18N3(ClO3)3,H58 Ru2 C36 N6 Cl6 O18,126,126,1323.8091,P2_1,4,monoclinic,6,C Cl H N O Ru,True
1512695,H16PdC18(N2Cl)2,H16 Pd1 C18 N4 Cl2,41,41,428.7177,P-1,2,triclinic,5,C Cl H N Pd,True
1512944,H22WC25N2O7,H44 W2 C50 N4 O14,114,114,1160.9327,P-1,2,triclinic,5,C H N O W,True
1513165,H12C9SN2O7,H24 C18 S2 N4 O14,62,62,604.4821,P-1,2,triclinic,5,C H N O S,True
1513182,H11RhC12I2N2O,H22 Rh2 C24 I4 N4 O2,58,58,749.5068,P-1,2,triclinic,6,C H I N O Rh,True
1513193,NiH12C21S4(N2F)3,Ni2 H24 C42 S8 N12 F6,94,94,1200.7759,P-1,2,triclinic,6,C F H N Ni S,True
1513213,KMgH3N2,K4 Mg4 H12 N8,28,28,338.7249,Pnma,62,orthorhombic,4,H K Mg N,False
1513356,H34C22O5,H68 C44 O10,122,122,1029.1823,P2_1,4,monoclinic,3,C H O,True
1513372,H14C11O5,H56 C44 O20,120,120,1040.8209,P2_1,4,monoclinic,3,C H O,True
1513384,H14C18N2O,H56 C72 N8 O4,140,140,1376.534,P2_1/c,14,monoclinic,4,C H N O,True
1513438,H11C12SN4O2F3,H44 C48 S4 N16 O8 F12,132,132,1385.9206,P2_1/c,14,monoclinic,6,C F H N O S,True
1513644,BH14C14N2F5,B4 H56 C56 N8 F20,144,144,1380.8978,P2_12_12_1,19,orthorhombic,5,B C F H N,True
1513692,H14C17S,H28 C34 S2,64,64,634.5451,P-1,2,triclinic,3,C H S,True
1513857,H8Au(C2N)3,H32 Au4 C24 N12,72,36,754.5932,C2/m,12,monoclinic,4,Au C H N,True
1513858,AgH20Au(C10N3)2,Ag2 H40 Au2 C40 N12,96,96,1043.1993,P2_1/c,14,monoclinic,5,Ag Au C H N,True
1513880,LiMnO2,Li2 Mn2 O4,8,8,73.8815,Pmmn,59,orthorhombic,3,Li+ Mn3+ O2-,False
1513887,CdNiH12(C7N4)2,Cd2 Ni2 H24 C28 N16,72,36,817.3863,C2/m,12,monoclinic,5,C Cd H N Ni,True
1513938,H18C24SN4(OF3)2,H36 C48 S2 N8 O4 F12,110,110,1142.207,P-1,2,triclinic,6,C F H N O S,True
1513958,Li2MnO3,Li16 Mn8 O24,48,12,398.3156,C2/c,15,monoclinic,3,Li+ Mn4+ O2-,False
1514108,MnO,Mn4 O4,8,2,85.7661,Fm-3m,225,cubic,2,Mn2+ O2-,False
1514110,MnO2,Mn2 O4,6,6,55.5632,P4_2/mnm,136,tetragonal,2,Mn4+ O2-,False
1514185,BH12C15NOF2,B4 H48 C60 N4 O4 F8,128,128,1260.7988,P2_1/c,14,monoclinic,6,B C F H N O,True
1514667,H7(C8F3)2,H28 C64 F24,116,116,1284.8711,P-1,2,triclinic,3,C F H,True
1514705,H21C19NO3,H42 C38 N2 O6,88,88,854.1341,P-1,2,triclinic,4,C H N O,True
1514708,H8C15NO3F5,H16 C30 N2 O6 F10,64,64,711.7705,P2_1,4,monoclinic,5,C F H N O,True
1514793,H15C17NO2,H60 C68 N4 O8,140,140,1291.3918,P2_12_12_1,19,orthorhombic,4,C H N O,True
1515154,H14C28Br2O7,H28 C56 Br4 O14,102,102,1188.6297,P-1,2,triclinic,4,Br C H O,True
1515155,H6C12BrO3,H12 C24 Br2 O6,44,44,508.6761,P-1,2,triclinic,4,Br C H O,True
1515231,H16OsC16N5Cl3,H32 Os2 C32 N10 Cl6,82,82,1135.2536,P-1,2,triclinic,5,C Cl H N Os,True
1515255,H12C8NO2,H48 C32 N4 O8,92,92,755.7688,P2_1/c,14,monoclinic,4,C H N O,True
1515354,H32C23(N2O)2,H64 C46 N8 O4,122,122,1055.4133,P2_1,4,monoclinic,4,C H N O,True
1515371,H19C15SN2OF3,H38 C30 S2 N4 O2 F6,82,82,795.2022,P-1,2,triclinic,6,C F H N O S,True
1515528,H14C8S(NO)2,H56 C32 S4 N8 O8,108,108,986.3236,P2_12_12_1,19,orthorhombic,5,C H N O S,True
1515572,H11C16BrN2,H44 C64 Br4 N8,120,120,1240.0533,P2_12_12_1,19,orthorhombic,4,Br C H N,True
1515752,H38C21NClO2,H76 C42 N2 Cl2 O4,126,126,1118.1174,P-1,2,triclinic,5,C Cl H N O,True
1516089,H3C4O,H48 C64 O16,128,128,1273.6733,P2_1/c,14,monoclinic,3,C H O,True
1516284,ZnH10C4N2O5,Zn4 H40 C16 N8 O20,88,88,766.9175,P-1,2,triclinic,5,C H N O Zn,True
1516434,Na(BH)6,Na4 B24 H24,52,52,523.2783,P2_1/c,14,monoclinic,3,B H Na,False
1516482,H8C9O4,H32 C36 O16,84,84,821.2184,P2_1/c,14,monoclinic,3,C H O,True
1516639,H5C5IBrN,H20 C20 I4 Br4 N4,52,52,756.0152,Pca2_1,29,orthorhombic,5,Br C H I N,True
1516644,H5C5BrNCl,H10 C10 Br2 N2 Cl2,26,26,343.6891,P-1,2,triclinic,5,Br C Cl H N,True
1516663,H16C13SO3,H64 C52 S4 O12,132,132,1329.6313,P2_1,4,monoclinic,4,C H O S,True
1516792,H13C17INO4,H26 C34 I2 N2 O8,72,72,747.1012,P-1,2,triclinic,5,C H I N O,True
1516807,H9C4SNO2,H18 C8 S2 N2 O4,34,34,298.7497,P-1,2,triclinic,5,C H N O S,True
1516895,Zn2H9C15N4O7,Zn4 H18 C30 N8 O14,74,74,840.7518,P-1,2,triclinic,5,C H N O Zn,True
1516900,H19RuPtC18SNCl4O,H38 Ru2 Pt2 C36 S2 N2 Cl8 O2,92,92,1115.3264,P-1,2,triclinic,8,C Cl H N O Pt Ru S,True
1516938,Cd2H20C24(NO3)3,Cd4 H40 C48 N6 O18,116,116,1267.9584,P-1,2,triclinic,5,C Cd H N O,True
1516939,CoH18C15N3O7,Co2 H36 C30 N6 O14,88,88,863.7011,P-1,2,triclinic,5,C Co H N O,True
1516988,H16C17O6,H32 C34 O12,78,78,724.9093,P2_12_12,18,orthorhombic,3,C H O,True
1517015,TiH35C22Cl3,Ti2 H70 C44 Cl6,122,122,1128.8191,P-1,2,triclinic,4,C Cl H Ti,True
1517042,ZnH24C17N4O5,Zn2 H48 C34 N8 O10,102,102,950.7711,Pc,7,monoclinic,5,C H N O Zn,True
1517054,NiP2H18C18(NO3)2,Ni2 P4 H36 C36 N4 O12,94,94,880.837,P-1,2,triclinic,6,C H N Ni O P,True
1517205,H25C22NO3,H50 C44 N2 O6,102,102,1002.3425,P-1,2,triclinic,4,C H N O,True
1517206,H11C12ClO2,H44 C48 Cl4 O8,104,104,1026.2465,P2_1/c,14,monoclinic,4,C Cl H O,True
1517393,H20C26SBrN2ClO2,H40 C52 S2 Br2 N4 Cl2 O4,106,106,1171.9304,P-1,2,triclinic,7,Br C Cl H N O S,True
1517436,H20C19(NO)2,H40 C38 N4 O4,86,86,920.6524,P-1,2,triclinic,4,C H N O,True
1517583,ZnH13C13NO5,Zn4 H52 C52 N4 O20,132,132,1289.3427,P2_1/c,14,monoclinic,5,C H N O Zn,True
1517720,NbPO5,Nb2 P2 O10,14,14,167.6198,P4/nmm,129,tetragonal,3,Nb5+ O2- P5+,False
1517725,NbPO5,Nb2 P2 O10,14,14,168.9656,P4/nmm,129,tetragonal,3,Nb5+ O2- P5+,False
1517728,NbPO5,Nb2 P2 O10,14,14,169.272,P4/nmm,129,tetragonal,3,Nb5+ O2- P5+,False
1517735,NbPO5,Nb4 P4 O20,28,28,398.2239,Pnma,62,orthorhombic,3,Nb5+ O2- P5+,False
1517742,H19C21N5(ClO2)2,H38 C42 N10 Cl4 O8,102,102,1048.7853,P-1,2,triclinic,5,C Cl H N O,True
1517760,H20C15(SeN2)2,H40 C30 Se4 N8,82,82,810.4505,P-1,2,triclinic,4,C H N Se,True
1517826,K3NiO2,K12 Ni4 O8,24,24,512.2157,P4_12_12,92,tetragonal,3,K Ni O,False
1517918,BH7C8IN,B4 H28 C32 I4 N4,72,72,838.6566,P2_1/c,14,monoclinic,5,B C H I N,True
1517942,Na4TeMo6H40(NO20)2,Na4 Te1 Mo6 H40 N2 O40,93,93,942.9681,P-1,2,triclinic,6,H Mo N Na O Te,False
1517959,H9C11N4ClO2,H18 C22 N8 Cl2 O4,54,54,588.5462,P1,1,triclinic,5,C Cl H N O,True
1518041,Tl4SnS4,Tl16 Sn4 S16,36,36,1026.6737,P2_1/c,14,monoclinic,3,S Sn Tl,False
1518089,CsK2Sc(PO4)2,Cs1 K2 Sc1 P2 O8,14,14,206.1349,P-3m1,164,trigonal,5,Cs K O P Sc,False
1518205,Cs2CdI4,Cs8 Cd4 I16,28,28,1397.8888,Pnma,62,orthorhombic,3,Cd Cs I,False
1518207,KO3,K8 O24,32,16,532.5248,I4/mcm,140,tetragonal,2,K O,False
1518241,FeP2H18(C3Cl)2,Fe4 P8 H72 C24 Cl8,116,116,1379.559,P-1,2,triclinic,5,C Cl Fe H P,True
1518274,SiH28C18SBrNO4,Si2 H56 C36 S2 Br2 N2 O8,108,108,1097.7941,P2_1,4,monoclinic,7,Br C H N O S Si,True
1518592,H2AuC9(NF2)2,H8 Au4 C36 N8 F16,72,72,957.3492,P2_1/c,14,monoclinic,5,Au C F H N,True
1518657,H11C14N5,H22 C28 N10,60,60,595.3568,P-1,2,triclinic,3,C H N,True
1518658,H19C16NO4,H38 C32 N2 O8,80,80,719.7188,P2_1,4,monoclinic,4,C H N O,True
1518834,Li(BH)5,Li6 B30 H30,66,66,630.2075,P6_422,181,hexagonal,3,B H Li,False
1518842,H13C15SO2F,H52 C60 S4 O8 F4,128,128,1383.9029,P2_12_12_1,19,orthorhombic,5,C F H O S,True
1519055,YNiH3SO7,Y4 Ni4 H12 S4 O28,52,52,520.8681,Pnma,62,orthorhombic,5,H Ni O S Y,False
1519104,CuAgH8C10N5O8,Cu2 Ag2 H16 C20 N10 O16,66,66,714.0547,P-1,2,triclinic,6,Ag C Cu H N O,True
1519215,H9C10SN3O2,H18 C20 S2 N6 O4,50,50,518.5757,P-1,2,triclinic,5,C H N O S,True
1519218,H12C12SN4O3,H48 C48 S4 N16 O12,128,128,1327.5117,P-1,2,triclinic,5,C H N O S,True
1519246,H18PtC12N6(ClO3)2,H36 Pt2 C24 N12 Cl4 O12,90,90,949.8774,P2_1/c,14,monoclinic,6,C Cl H N O Pt,True
1519317,FeH12(C4I)3,Fe3 H36 C36 I9,84,28,1053.2132,R-3,148,trigonal,4,C Fe H I,True
1519408,H22PtC25N5ClO4,H44 Pt2 C50 N10 Cl2 O8,116,116,1192.0913,P-1,2,triclinic,6,C Cl H N O Pt,True
1519494,SiH20(C5O)2,Si2 H40 C20 O4,66,66,576.547,P-1,2,triclinic,4,C H O Si,True
1519575,H33C19BrN2O,H66 C38 Br2 N4 O2,112,112,1006.0953,P-1,2,triclinic,5,Br C H N O,True
1519732,BH19C13(NF2)2,B2 H38 C26 N4 F8,78,78,719.2353,P-1,2,triclinic,5,B C F H N,True
1519755,H16C15O4,H64 C60 O16,140,140,1290.8987,P2_1/c,14,monoclinic,3,C H O,True
1519834,H12C9N4O,H24 C18 N8 O2,52,52,480.5411,P2_1,4,monoclinic,4,C H N O,True
1519846,B5H14C4NO11,B10 H28 C8 N2 O22,70,70,638.9866,P-1,2,triclinic,5,B C H N O,True
1519878,H8C9NOF3,H32 C36 N4 O4 F12,88,88,896.0597,P2_1/c,14,monoclinic,5,C F H N O,True
1519882,SiH11C5NO,Si6 H66 C30 N6 O6,114,114,1093.6178,P-1,2,triclinic,5,C H N O Si,True
1519886,H10C7NCl,H40 C28 N4 Cl4,76,76,729.0289,Pca2_1,29,orthorhombic,4,C Cl H N,True
1519890,SiH13C9NClOF,Si2 H26 C18 N2 Cl2 O2 F2,54,54,545.7611,P-1,2,triclinic,7,C Cl F H N O Si,True
1519922,H10C13Br2N2O,H20 C26 Br4 N4 O2,56,56,641.8102,P2_12_12,18,orthorhombic,5,Br C H N O,True
1519962,H12C10SN2O3,H48 C40 S4 N8 O12,112,112,1073.2019,P2_1/c,14,monoclinic,5,C H N O S,True
1519975,H11C5NO6,H11 C5 N1 O6,23,23,198.3134,P1,1,triclinic,4,C H N O,True
1520059,Th2Te3MoO13,Th8 Te12 Mo4 O52,76,76,1139.1854,P2_1/c,14,monoclinic,4,Mo O Te Th,False
1520122,H28C22S(N2O3)2,H56 C44 S2 N8 O12,122,122,1272.8231,P-1,2,triclinic,5,C H N O S,True
1520159,H6C6NCl,H24 C24 N4 Cl4,56,56,571.6906,Pnma,62,orthorhombic,4,C Cl H N,True
1520183,H9C8NO2,H36 C32 N4 O8,80,80,728.8009,Pna2_1,33,orthorhombic,4,C H N O,True
1520195,H7C4N2O3,H56 C32 N16 O24,128,128,1100.6002,P2_1/c,14,monoclinic,4,C H N O,True
1520246,H17C8NO8,H34 C16 N2 O16,68,68,567.108,P-1,2,triclinic,4,C H N O,True
1520344,H24C20SO9,H48 C40 S2 O18,108,108,1108.6466,P2_1,4,monoclinic,4,C H O S,True
1520401,H8C9N2O,H32 C36 N8 O4,80,80,808.0543,P2_1/c,14,monoclinic,4,C H N O,True
1520412,H17C14N5O,H68 C56 N20 O4,148,148,1375.0581,P2_1/c,14,monoclinic,4,C H N O,True
1520416,PH25PdC22N5ClO,P2 H50 Pd2 C44 N10 Cl2 O2,112,112,1052.6898,P-1,2,triclinic,7,C Cl H N O P Pd,True
1520480,H8C13NF3,H32 C52 N4 F12,100,100,1033.0366,P2_12_12_1,19,orthorhombic,4,C F H N,True
1520481,H8C13NF3,H32 C52 N4 F12,100,100,1034.0358,P1,1,triclinic,4,C F H N,True
1520641,ZnWO4,Zn2 W2 O8,12,12,132.8868,P2/c,13,monoclinic,3,O W Zn,False
1520771,Al4Bi2O9,Al8 Bi4 O18,30,30,356.2006,Pbam,55,orthorhombic,3,Al Bi O,False
1520811,H4IN,H8 I2 N2,12,12,122.9312,P4/nmm,129,tetragonal,3,H I N,False
1520830,Ca2Fe2O5,Ca8 Fe8 O20,36,36,450.4918,Pnma,62,orthorhombic,3,Ca Fe O,False
1520864,VPPbO6,V4 P4 Pb4 O24,36,36,463.2639,P2_1/c,14,monoclinic,4,O P Pb V,False
1520914,Sr2Ge,Sr8 Ge4,12,12,404.0418,Pnma,62,orthorhombic,2,Ge Sr,False
1520988,CsTa6PbCl18,Cs2 Ta12 Pb2 Cl36,52,52,1282.9242,P-31c,163,trigonal,4,Cl Cs Pb Ta,False
1521025,Sr2PrO4,Sr4 Pr2 O8,14,14,225.9958,Pbam,55,orthorhombic,3,O Pr Sr,False
1521139,Cu6PS5Br,Cu24 P4 S20 Br4,52,26,905.4548,Cc,9,monoclinic,4,Br Cu P S,False
1521175,PrAlO3,Pr6 Al6 O18,30,10,323.4649,R-3c,167,trigonal,3,Al O Pr,False
1521180,RbMnO4,Rb4 Mn4 O16,24,24,418.1507,Pnma,62,orthorhombic,3,Mn O Rb,False
1521187,LaGaO3,La6 Ga6 O18,30,10,357.4138,R-3c,167,trigonal,3,Ga La O,False
1521203,LuMnSi,Lu4 Mn4 Si4,12,12,211.8164,Pnma,62,orthorhombic,3,Lu Mn Si,False
1521258,Sr2CuWO6,Sr4 Cu2 W2 O12,20,10,248.0388,I4/m,87,tetragonal,4,Cu O Sr W,False
1521260,Sr2CuTeO6,Sr4 Cu2 Te2 O12,20,10,249.7045,I4/m,87,tetragonal,4,Cu O Sr Te,False
1521275,P2H43Ir(C12O)2,P4 H86 Ir2 C48 O4,144,144,1268.6877,P-1,2,triclinic,5,C H Ir O P,True
1521357,Sr(GaO2)2,Sr8 Ga16 O32,56,56,802.7664,P2_1/c,14,monoclinic,3,Ga O Sr,False
1521434,EuH2,Eu4 H8,12,12,170.4246,Pnma,62,orthorhombic,2,Eu H,False
1521568,LuGeRu,Lu4 Ge4 Ru4,12,12,213.7705,Pnma,62,orthorhombic,3,Ge Lu Ru,False
1521650,U(FeP3)4,U2 Fe8 P24,34,17,376.8051,Im-3,204,cubic,3,Fe P U,False
1521735,DySiPt,Dy4 Si4 Pt4,12,12,219.1272,Pnma,62,orthorhombic,3,Dy Pt Si,False
1521828,Ho2Mo2C3,Ho4 Mo4 C6,14,7,203.011,C2/m,12,monoclinic,3,C Ho Mo,True
1521887,La2ZnRhO6,La4 Zn2 Rh2 O12,20,20,250.0813,P2_1/c,14,monoclinic,4,La O Rh Zn,False
1521961,YbFeGe,Yb4 Fe4 Ge4,12,6,220.3683,C2/m,12,monoclinic,3,Fe Ge Yb,False
1522053,Na2Hf(HO)6,Na6 Hf3 H18 O18,45,15,443.0157,R-3,148,trigonal,4,H Hf Na O,False
1522069,MnPd,Mn1 Pd1,2,2,20.4136,Pm-3m,221,cubic,2,Mn Pd,False
1522077,La7Ni16,La14 Ni32,46,23,784.9333,I-42m,121,tetragonal,2,La Ni,False
1522091,GdZn,Gd1 Zn1,2,2,47.3593,Pm-3m,221,cubic,2,Gd Zn,False
1522131,BaCe2MnS5,Ba4 Ce8 Mn4 S20,36,18,868.7552,I4/mcm,140,tetragonal,4,Ba Ce Mn S,False
1522155,Pr2SiTeO4,Pr8 Si4 Te4 O16,32,32,556.9508,P2_1/c,14,monoclinic,4,O Pr Si Te,False
